Repository: SciNim/xrayAttenuation

* =xrayAttenuation=

This library provides the ability to compute transmission / absorption
behavior of X-rays at different energies for all elements below Z
< 93.

Mass attenuation coefficients μ_m/ρ are used in the Beer-Lambert law
to compute the absorption behavior. For most energies these are first
computed from scattering form factors.

Currently only single elements are supported, but composite mixtures
will be added.

The library basically provides Nim types for all different elements
that are supported via a =Element[Z: static int]= base type.

Example:
#+begin_src nim
import xrayAttenuation
  
let ar = Argon.init() # generate an Argon instance

File: resources/nist_form_factors/data_element_Ge.csv
E [keV],f1 [e atom⁻¹],f2 [e atom⁻¹],μ/ρ [cm² g⁻¹],σ/ρ [cm² g⁻¹],μ/ρ total [cm² g⁻¹],μ/ρ_K [cm² g⁻¹],λ [nm]
2.0089931E+00,3.05950E+01,8.9998E+00,2.5969E+03,4.8501E+00,2.6018E+03,0.000E-01,6.171E-01
2.0190381E+00,3.06327E+01,8.9329E+00,2.5648E+03,4.8454E+00,2.5696E+03,0.000E-01,6.141E-01
2.0291333E+00,3.06695E+01,8.8666E+00,2.5331E+03,4.8407E+00,2.5379E+03,0.000E-01,6.110E-01
2.0392790E+00,3.07056E+01,8.8007E+00,2.5017E+03,4.8359E+00,2.5066E+03,0.000E-01,6.080E-01
2.0494754E+00,3.07409E+01,8.7353E+00,2.4708E+03,4.8310E+00,2.4756E+03,0.000E-01,6.050E-01
2.0597227E+00,3.07755E+01,8.6704E+00,2.4402E+03,4.8261E+00,2.4451E+03,0.000E-01,6.019E-01
2.0700213E+00,3.08093E+01,8.6059E+00,2.4100E+03,4.8211E+00,2.4149E+03,0.000E-01,5.990E-01
2.0803714E+00,3.08423E+01,8.5420E+00,2.3802E+03,4.8160E+00,2.3850E+03,0.000E-01,5.960E-01
2.0907733E+00,3.08747E+01,8.4785E+00,2.3508E+03,4.8109E+00,2.3556E+03,0.000E-01,5.930E-01
2.1012272E+00,3.09064E+01,8.4155E+00,2.3217E+03,4.8056E+00,2.3265E+03,0.000E-01,5.901E-01
2.1117333E+00,3.09374E+01,8.3529E+00,2.2930E+03,4.8003E+00,2.2978E+03,0.000E-01,5.871E-01
2.1222920E+00,3.09677E+01,8.2909E+00,2.2646E+03,4.7950E+00,2.2694E+03,0.000E-01,5.842E-01
2.1329034E+00,3.09974E+01,8.2293E+00,2.2366E+03,4.7895E+00,2.2414E+03,0.000E-01,5.813E-01
2.1435680E+00,3.10265E+01,8.1681E+00,2.2090E+03,4.7840E+00,2.2137E+03,0.000E-01,5.784E-01
2.1542858E+00,3.10549E+01,8.1074E+00,2.1816E+03,4.7784E+00,2.1864E+03,0.000E-01,5.755E-01
2.1650572E+00,3.10828E+01,8.0472E+00,2.1547E+03,4.7728E+00,2.1594E+03,0.000E-01,5.727E-01
2.1758825E+00,3.11100E+01,7.9874E+00,2.1280E+03,4.7671E+00,2.1328E+03,0.000E-01,5.698E-01
2.1867619E+00,3.11367E+01,7.9281E+00,2.1017E+03,4.7613E+00,2.1064E+03,0.000E-01,5.670E-01
2.1976957E+00,3.11629E+01,7.8692E+00,2.0757E+03,4.7554E+00,2.0804E+03,0.000E-01,5.642E-01
2.2086842E+00,3.11885E+01,7.8107E+00,2.0500E+03,4.7495E+00,2.0548E+03,0.000E-01,5.613E-01
2.2197276E+00,3.12135E+01,7.7527E+00,2.0247E+03,4.7435E+00,2.0294E+03,0.000E-01,5.586E-01
2.2308263E+00,3.12381E+01,7.6951E+00,1.9996E+03,4.7374E+00,2.0044E+03,0.000E-01,5.558E-01
2.2419804E+00,3.12621E+01,7.6380E+00,1.9749E+03,4.7313E+00,1.9796E+03,0.000E-01,5.530E-01
2.2531903E+00,3.12857E+01,7.5813E+00,1.9505E+03,4.7251E+00,1.9552E+03,0.000E-01,5.503E-01
2.2644562E+00,3.13088E+01,7.5250E+00,1.9264E+03,4.7188E+00,1.9311E+03,0.000E-01,5.475E-01
2.2757785E+00,3.13314E+01,7.4687E+00,1.9025E+03,4.7125E+00,1.9072E+03,0.000E-01,5.448E-01
2.2871574E+00,3.13535E+01,7.4127E+00,1.8788E+03,4.7061E+00,1.8835E+03,0.000E-01,5.421E-01
2.2985932E+00,3.13752E+01,7.3571E+00,1.8554E+03,4.6997E+00,1.8601E+03,0.000E-01,5.394E-01
2.3100862E+00,3.13964E+01,7.3019E+00,1.8324E+03,4.6931E+00,1.8370E+03,0.000E-01,5.367E-01
2.3216366E+00,3.14172E+01,7.2471E+00,1.8096E+03,4.6865E+00,1.8143E+03,0.000E-01,5.340E-01
2.3332448E+00,3.14375E+01,7.1928E+00,1.7871E+03,4.6799E+00,1.7917E+03,0.000E-01,5.314E-01
2.3449110E+00,3.14574E+01,7.1389E+00,1.7648E+03,4.6732E+00,1.7695E+03,0.000E-01,5.287E-01
2.3566356E+00,3.14770E+01,7.0854E+00,1.7429E+03,4.6664E+00,1.7476E+03,0.000E-01,5.261E-01
2.3684187E+00,3.14961E+01,7.0323E+00,1.7212E+03,4.6595E+00,1.7259E+03,0.000E-01,5.235E-01
2.3802608E+00,3.15149E+01,6.9796E+00,1.6998E+03,4.6526E+00,1.7045E+03,0.000E-01,5.209E-01
2.3921621E+00,3.15332E+01,6.9273E+00,1.6787E+03,4.6456E+00,1.6834E+03,0.000E-01,5.183E-01
2.4041230E+00,3.15513E+01,6.8754E+00,1.6578E+03,4.6386E+00,1.6625E+03,0.000E-01,5.157E-01
2.4161436E+00,3.15690E+01,6.8236E+00,1.6372E+03,4.6315E+00,1.6418E+03,0.000E-01,5.131E-01
2.4282243E+00,3.15864E+01,6.7722E+00,1.6168E+03,4.6244E+00,1.6214E+03,0.000E-01,5.106E-01
2.4403654E+00,3.17109E+01,6.7203E+00,1.5964E+03,4.6171E+00,1.6010E+03,0.000E-01,5.081E-01
2.4525672E+00,3.17274E+01,6.6681E+00,1.5761E+03,4.6099E+00,1.5807E+03,0.000E-01,5.055E-01
2.4648301E+00,3.17435E+01,6.6163E+00,1.5561E+03,4.6025E+00,1.5607E+03,0.000E-01,5.030E-01
2.4771542E+00,3.17591E+01,6.5650E+00,1.5363E+03,4.5951E+00,1.5409E+03,0.000E-01,5.005E-01
2.4895400E+00,3.17742E+01,6.5140E+00,1.5168E+03,4.5877E+00,1.5214E+03,0.000E-01,4.980E-01
2.5019877E+00,3.18434E+01,6.4630E+00,1.4975E+03,4.5801E+00,1.5020E+03,0.000E-01,4.955E-01
2.5144976E+00,3.18576E+01,6.4121E+00,1.4783E+03,4.5726E+00,1.4828E+03,0.000E-01,4.931E-01
2.5270701E+00,3.18714E+01,6.3615E+00,1.4593E+03,4.5649E+00,1.4639E+03,0.000E-01,4.906E-01
2.5397055E+00,3.18847E+01,6.3114E+00,1.4406E+03,4.5572E+00,1.4452E+03,0.000E-01,4.882E-01
2.5524040E+00,3.18976E+01,6.2616E+00,1.4221E+03,4.5495E+00,1.4267E+03,0.000E-01,4.858E-01
2.5651660E+00,3.19100E+01,6.2123E+00,1.4039E+03,4.5417E+00,1.4085E+03,0.000E-01,4.833E-01
2.5779919E+00,3.19221E+01,6.1634E+00,1.3859E+03,4.5338E+00,1.3905E+03,0.000E-01,4.809E-01
2.5908818E+00,3.19338E+01,6.1148E+00,1.3682E+03,4.5259E+00,1.3727E+03,0.000E-01,4.785E-01
2.6038362E+00,3.19451E+01,6.0666E+00,1.3506E+03,4.5179E+00,1.3551E+03,0.000E-01,4.762E-01
2.6168554E+00,3.19561E+01,6.0189E+00,1.3333E+03,4.5099E+00,1.3378E+03,0.000E-01,4.738E-01
2.6299397E+00,3.19667E+01,5.9715E+00,1.3163E+03,4.5018E+00,1.3208E+03,0.000E-01,4.714E-01
2.6430894E+00,3.19770E+01,5.9245E+00,1.2994E+03,4.4936E+00,1.3039E+03,0.000E-01,4.691E-01
2.6563048E+00,3.19870E+01,5.8779E+00,1.2828E+03,4.4854E+00,1.2872E+03,0.000E-01,4.668E-01
2.6695863E+00,3.19966E+01,5.8317E+00,1.2663E+03,4.4772E+00,1.2708E+03,0.000E-01,4.644E-01
2.6829343E+00,3.20060E+01,5.7858E+00,1.2501E+03,4.4689E+00,1.2546E+03,0.000E-01,4.621E-01
2.6963489E+00,3.20152E+01,5.7403E+00,1.2341E+03,4.4605E+00,1.2386E+03,0.000E-01,4.598E-01
2.7098307E+00,3.20240E+01,5.6952E+00,1.2183E+03,4.4521E+00,1.2228E+03,0.000E-01,4.575E-01
2.7233798E+00,3.20326E+01,5.6505E+00,1.2028E+03,4.4436E+00,1.2072E+03,0.000E-01,4.553E-01
2.7369967E+00,3.20410E+01,5.6061E+00,1.1874E+03,4.4351E+00,1.1918E+03,0.000E-01,4.530E-01
2.7506817E+00,3.20491E+01,5.5621E+00,1.1722E+03,4.4266E+00,1.1766E+03,0.000E-01,4.507E-01
2.7644351E+00,3.20570E+01,5.5185E+00,1.1572E+03,4.4179E+00,1.1616E+03,0.000E-01,4.485E-01
2.7782573E+00,3.20647E+01,5.4752E+00,1.1424E+03,4.4093E+00,1.1468E+03,0.000E-01,4.463E-01
2.7921486E+00,3.20722E+01,5.4323E+00,1.1278E+03,4.4006E+00,1.1322E+03,0.000E-01,4.440E-01
2.8061093E+00,3.20795E+01,5.3897E+00,1.1134E+03,4.3918E+00,1.1178E+03,0.000E-01,4.418E-01
2.8201399E+00,3.20866E+01,5.3475E+00,1.0992E+03,4.3830E+00,1.1036E+03,0.000E-01,4.396E-01
2.8342406E+00,3.21349E+01,5.3054E+00,1.0851E+03,4.3741E+00,1.0895E+03,0.000E-01,4.375E-01
2.8484118E+00,3.21419E+01,5.2633E+00,1.0712E+03,4.3652E+00,1.0755E+03,0.000E-01,4.353E-01
2.8626539E+00,3.21487E+01,5.2215E+00,1.0574E+03,4.3562E+00,1.0617E+03,0.000E-01,4.331E-01
2.8769671E+00,3.21554E+01,5.1801E+00,1.0438E+03,4.3472E+00,1.0481E+03,0.000E-01,4.310E-01
2.8913520E+00,3.21620E+01,5.1390E+00,1.0303E+03,4.3382E+00,1.0347E+03,0.000E-01,4.288E-01
2.9058087E+00,3.21684E+01,5.0983E+00,1.0171E+03,4.3291E+00,1.0214E+03,0.000E-01,4.267E-01
2.9203378E+00,3.21748E+01,5.0579E+00,1.0040E+03,4.3199E+00,1.0083E+03,0.000E-01,4.246E-01
2.9349394E+00,3.21811E+01,5.0179E+00,9.9111E+02,4.3107E+00,9.9542E+02,0.000E-01,4.224E-01
2.9496141E+00,3.21874E+01,4.9781E+00,9.7837E+02,4.3015E+00,9.8267E+02,0.000E-01,4.203E-01
2.9643622E+00,3.21937E+01,4.9388E+00,9.6580E+02,4.2922E+00,9.7010E+02,0.000E-01,4.182E-01
2.9791840E+00,3.22002E+01,4.8997E+00,9.5340E+02,4.2829E+00,9.5768E+02,0.000E-01,4.162E-01
2.9940799E+00,3.22068E+01,4.8610E+00,9.4116E+02,4.2735E+00,9.4544E+02,0.000E-01,4.141E-01
3.0090503E+00,3.22124E+01,4.8201E+00,9.2860E+02,4.2641E+00,9.3286E+02,0.000E-01,4.120E-01
3.0240956E+00,3.22167E+01,4.7779E+00,9.1590E+02,4.2546E+00,9.2015E+02,0.000E-01,4.100E-01
3.0392161E+00,3.22206E+01,4.7361E+00,9.0337E+02,4.2451E+00,9.0761E+02,0.000E-01,4.079E-01
3.0544122E+00,3.22241E+01,4.6947E+00,8.9102E+02,4.2355E+00,8.9525E+02,0.000E-01,4.059E-01
3.0696842E+00,3.22271E+01,4.6537E+00,8.7884E+02,4.2260E+00,8.8307E+02,0.000E-01,4.039E-01
3.0850326E+00,3.22298E+01,4.6131E+00,8.6683E+02,4.2163E+00,8.7105E+02,0.000E-01,4.019E-01
3.1004578E+00,3.22321E+01,4.5729E+00,8.5499E+02,4.2067E+00,8.5920E+02,0.000E-01,3.999E-01
3.1159601E+00,3.22341E+01,4.5330E+00,8.4332E+02,4.1969E+00,8.4752E+02,0.000E-01,3.979E-01
3.1315399E+00,3.22358E+01,4.4935E+00,8.3181E+02,4.1872E+00,8.3600E+02,0.000E-01,3.959E-01
3.1471976E+00,3.22372E+01,4.4543E+00,8.2046E+02,4.1774E+00,8.2464E+02,0.000E-01,3.940E-01
3.1629336E+00,3.22382E+01,4.4155E+00,8.0928E+02,4.1676E+00,8.1344E+02,0.000E-01,3.920E-01
3.1787482E+00,3.22390E+01,4.3771E+00,7.9824E+02,4.1577E+00,8.0240E+02,0.000E-01,3.900E-01
3.1946420E+00,3.22396E+01,4.3391E+00,7.8736E+02,4.1478E+00,7.9151E+02,0.000E-01,3.881E-01
3.2106152E+00,3.22398E+01,4.3013E+00,7.7664E+02,4.1379E+00,7.8078E+02,0.000E-01,3.862E-01
3.2266683E+00,3.22399E+01,4.2640E+00,7.6606E+02,4.1279E+00,7.7019E+02,0.000E-01,3.842E-01
3.2428016E+00,3.22397E+01,4.2270E+00,7.5563E+02,4.1179E+00,7.5975E+02,0.000E-01,3.823E-01
3.2590156E+00,3.22393E+01,4.1903E+00,7.4535E+02,4.1078E+00,7.4946E+02,0.000E-01,3.804E-01
3.2753107E+00,3.22386E+01,4.1540E+00,7.3521E+02,4.0977E+00,7.3931E+02,0.000E-01,3.785E-01
3.2916873E+00,3.22378E+01,4.1180E+00,7.2521E+02,4.0876E+00,7.2930E+02,0.000E-01,3.767E-01
3.3081457E+00,3.22368E+01,4.0823E+00,7.1536E+02,4.0774E+00,7.1943E+02,0.000E-01,3.748E-01
3.3246864E+00,3.22355E+01,4.0470E+00,7.0564E+02,4.0672E+00,7.0970E+02,0.000E-01,3.729E-01
3.3413099E+00,3.22341E+01,4.0119E+00,6.9605E+02,4.0570E+00,7.0011E+02,0.000E-01,3.711E-01
3.3580164E+00,3.22325E+01,3.9773E+00,6.8660E+02,4.0467E+00,6.9065E+02,0.000E-01,3.692E-01
3.3748065E+00,3.22308E+01,3.9429E+00,6.7728E+02,4.0364E+00,6.8132E+02,0.000E-01,3.674E-01
3.3916805E+00,3.22288E+01,3.9088E+00,6.6808E+02,4.0261E+00,6.7210E+02,0.000E-01,3.656E-01
3.4086389E+00,3.22268E+01,3.8749E+00,6.5899E+02,4.0157E+00,6.6301E+02,0.000E-01,3.637E-01
3.4256821E+00,3.22245E+01,3.8413E+00,6.5004E+02,4.0053E+00,6.5404E+02,0.000E-01,3.619E-01
3.4428105E+00,3.22221E+01,3.8081E+00,6.4121E+02,3.9949E+00,6.4520E+02,0.000E-01,3.601E-01
3.4600246E+00,3.22196E+01,3.7752E+00,6.3250E+02,3.9845E+00,6.3648E+02,0.000E-01,3.583E-01
3.4773247E+00,3.22169E+01,3.7425E+00,6.2391E+02,3.9740E+00,6.2789E+02,0.000E-01,3.566E-01
3.4947113E+00,3.22140E+01,3.7102E+00,6.1545E+02,3.9634E+00,6.1941E+02,0.000E-01,3.548E-01
3.5121849E+00,3.22111E+01,3.6782E+00,6.0710E+02,3.9529E+00,6.1105E+02,0.000E-01,3.530E-01
3.5297458E+00,3.22079E+01,3.6464E+00,5.9886E+02,3.9423E+00,6.0281E+02,0.000E-01,3.513E-01
3.5473945E+00,3.22047E+01,3.6150E+00,5.9075E+02,3.9317E+00,5.9468E+02,0.000E-01,3.495E-01
3.5651315E+00,3.22014E+01,3.5838E+00,5.8274E+02,3.9211E+00,5.8666E+02,0.000E-01,3.478E-01
3.5829572E+00,3.21979E+01,3.5530E+00,5.7485E+02,3.9104E+00,5.7876E+02,0.000E-01,3.460E-01
3.6008719E+00,3.21943E+01,3.5224E+00,5.6706E+02,3.8997E+00,5.7096E+02,0.000E-01,3.443E-01
3.6188763E+00,3.21906E+01,3.4921E+00,5.5939E+02,3.8890E+00,5.6328E+02,0.000E-01,3.426E-01
3.6369707E+00,3.21868E+01,3.4620E+00,5.5182E+02,3.8783E+00,5.5570E+02,0.000E-01,3.409E-01
3.6551555E+00,3.21829E+01,3.4323E+00,5.4435E+02,3.8675E+00,5.4822E+02,0.000E-01,3.392E-01
3.6734313E+00,3.21789E+01,3.4028E+00,5.3699E+02,3.8567E+00,5.4085E+02,0.000E-01,3.375E-01
3.6917985E+00,3.21748E+01,3.3736E+00,5.2973E+02,3.8459E+00,5.3358E+02,0.000E-01,3.358E-01
3.7102575E+00,3.21705E+01,3.3447E+00,5.2258E+02,3.8350E+00,5.2641E+02,0.000E-01,3.342E-01
3.7288088E+00,3.21662E+01,3.3160E+00,5.1552E+02,3.8241E+00,5.1934E+02,0.000E-01,3.325E-01
3.7474528E+00,3.21619E+01,3.2876E+00,5.0856E+02,3.8132E+00,5.1237E+02,0.000E-01,3.308E-01
3.7661901E+00,3.21574E+01,3.2594E+00,5.0169E+02,3.8023E+00,5.0550E+02,0.000E-01,3.292E-01
3.7850210E+00,3.21528E+01,3.2315E+00,4.9493E+02,3.7914E+00,4.9872E+02,0.000E-01,3.276E-01
3.8039461E+00,3.21482E+01,3.2039E+00,4.8825E+02,3.7804E+00,4.9203E+02,0.000E-01,3.259E-01
3.8229659E+00,3.21435E+01,3.1765E+00,4.8167E+02,3.7694E+00,4.8544E+02,0.000E-01,3.243E-01
3.8420807E+00,3.21387E+01,3.1493E+00,4.7518E+02,3.7584E+00,4.7894E+02,0.000E-01,3.227E-01
3.8612911E+00,3.21338E+01,3.1224E+00,4.6878E+02,3.7474E+00,4.7252E+02,0.000E-01,3.211E-01
3.8805975E+00,3.21288E+01,3.0958E+00,4.6246E+02,3.7363E+00,4.6620E+02,0.000E-01,3.195E-01
3.9000005E+00,3.21238E+01,3.0694E+00,4.5624E+02,3.7253E+00,4.5996E+02,0.000E-01,3.179E-01
3.9195005E+00,3.21187E+01,3.0432E+00,4.5010E+02,3.7142E+00,4.5381E+02,0.000E-01,3.163E-01
3.9390980E+00,3.21136E+01,3.0173E+00,4.4404E+02,3.7031E+00,4.4775E+02,0.000E-01,3.148E-01
3.9587935E+00,3.21084E+01,2.9916E+00,4.3807E+02,3.6919E+00,4.4176E+02,0.000E-01,3.132E-01
3.9785875E+00,3.21031E+01,2.9662E+00,4.3218E+02,3.6808E+00,4.3586E+02,0.000E-01,3.116E-01
3.9984804E+00,3.20978E+01,2.9409E+00,4.2638E+02,3.6696E+00,4.3005E+02,0.000E-01,3.101E-01
4.0184728E+00,3.20924E+01,2.9159E+00,4.2065E+02,3.6584E+00,4.2431E+02,0.000E-01,3.085E-01
4.0385652E+00,3.20870E+01,2.8912E+00,4.1500E+02,3.6472E+00,4.1865E+02,0.000E-01,3.070E-01
4.0587580E+00,3.20815E+01,2.8666E+00,4.0943E+02,3.6360E+00,4.1307E+02,0.000E-01,3.055E-01
4.0790518E+00,3.20759E+01,2.8423E+00,4.0394E+02,3.6247E+00,4.0756E+02,0.000E-01,3.040E-01
4.0994471E+00,3.20703E+01,2.8182E+00,3.9852E+02,3.6135E+00,4.0213E+02,0.000E-01,3.024E-01
4.1199443E+00,3.20647E+01,2.7943E+00,3.9318E+02,3.6022E+00,3.9678E+02,0.000E-01,3.009E-01
4.1405440E+00,3.20590E+01,2.7707E+00,3.8791E+02,3.5909E+00,3.9150E+02,0.000E-01,2.994E-01
4.1612467E+00,3.20532E+01,2.7472E+00,3.8271E+02,3.5796E+00,3.8629E+02,0.000E-01,2.979E-01
4.1820530E+00,3.20475E+01,2.7240E+00,3.7759E+02,3.5683E+00,3.8116E+02,0.000E-01,2.965E-01
4.2029632E+00,3.20416E+01,2.7010E+00,3.7253E+02,3.5570E+00,3.7609E+02,0.000E-01,2.950E-01
4.2239781E+00,3.20358E+01,2.6781E+00,3.6755E+02,3.5456E+00,3.7109E+02,0.000E-01,2.935E-01
4.2450980E+00,3.20299E+01,2.6555E+00,3.6263E+02,3.5343E+00,3.6617E+02,0.000E-01,2.921E-01
4.2663234E+00,3.20239E+01,2.6331E+00,3.5778E+02,3.5229E+00,3.6131E+02,0.000E-01,2.906E-01
4.2876551E+00,3.20180E+01,2.6109E+00,3.5300E+02,3.5115E+00,3.5651E+02,0.000E-01,2.892E-01
4.3090933E+00,3.20119E+01,2.5889E+00,3.4828E+02,3.5001E+00,3.5178E+02,0.000E-01,2.877E-01
4.3306388E+00,3.20059E+01,2.5671E+00,3.4363E+02,3.4887E+00,3.4712E+02,0.000E-01,2.863E-01
4.3522920E+00,3.19998E+01,2.5455E+00,3.3905E+02,3.4773E+00,3.4252E+02,0.000E-01,2.849E-01
4.3740535E+00,3.19937E+01,2.5241E+00,3.3452E+02,3.4658E+00,3.3799E+02,0.000E-01,2.835E-01
4.3959237E+00,3.19875E+01,2.5029E+00,3.3006E+02,3.4544E+00,3.3351E+02,0.000E-01,2.820E-01
4.4179033E+00,3.19814E+01,2.4818E+00,3.2566E+02,3.4430E+00,3.2910E+02,0.000E-01,2.806E-01
4.4399929E+00,3.19752E+01,2.4610E+00,3.2132E+02,3.4315E+00,3.2475E+02,0.000E-01,2.792E-01
4.4621928E+00,3.19689E+01,2.4404E+00,3.1703E+02,3.4200E+00,3.2045E+02,0.000E-01,2.779E-01
4.4845038E+00,3.19627E+01,2.4199E+00,3.1281E+02,3.4085E+00,3.1622E+02,0.000E-01,2.765E-01
4.5069263E+00,3.19564E+01,2.3996E+00,3.0865E+02,3.3971E+00,3.1204E+02,0.000E-01,2.751E-01
4.5294609E+00,3.19501E+01,2.3795E+00,3.0454E+02,3.3856E+00,3.0792E+02,0.000E-01,2.737E-01
4.5521082E+00,3.19438E+01,2.3596E+00,3.0049E+02,3.3741E+00,3.0386E+02,0.000E-01,2.724E-01
4.5748688E+00,3.19374E+01,2.3399E+00,2.9649E+02,3.3625E+00,2.9985E+02,0.000E-01,2.710E-01
4.5977431E+00,3.19311E+01,2.3203E+00,2.9255E+02,3.3510E+00,2.9590E+02,0.000E-01,2.697E-01
4.6207318E+00,3.19247E+01,2.3009E+00,2.8866E+02,3.3395E+00,2.9200E+02,0.000E-01,2.683E-01
4.6438355E+00,3.19183E+01,2.2817E+00,2.8483E+02,3.3280E+00,2.8816E+02,0.000E-01,2.670E-01
4.6670547E+00,3.19118E+01,2.2627E+00,2.8105E+02,3.3164E+00,2.8436E+02,0.000E-01,2.657E-01
4.6903900E+00,3.19054E+01,2.2438E+00,2.7732E+02,3.3049E+00,2.8062E+02,0.000E-01,2.643E-01
4.7138419E+00,3.18989E+01,2.2251E+00,2.7364E+02,3.2933E+00,2.7693E+02,0.000E-01,2.630E-01
4.7374111E+00,3.18925E+01,2.2066E+00,2.7001E+02,3.2818E+00,2.7329E+02,0.000E-01,2.617E-01
4.7610982E+00,3.18860E+01,2.1882E+00,2.6643E+02,3.2702E+00,2.6970E+02,0.000E-01,2.604E-01
4.7849037E+00,3.18795E+01,2.1700E+00,2.6290E+02,3.2587E+00,2.6616E+02,0.000E-01,2.591E-01
4.8088282E+00,3.18730E+01,2.1520E+00,2.5942E+02,3.2471E+00,2.6266E+02,0.000E-01,2.578E-01
4.8328723E+00,3.18664E+01,2.1341E+00,2.5598E+02,3.2355E+00,2.5922E+02,0.000E-01,2.565E-01
4.8570367E+00,3.18599E+01,2.1164E+00,2.5259E+02,3.2240E+00,2.5582E+02,0.000E-01,2.553E-01
4.8813219E+00,3.18533E+01,2.0988E+00,2.4925E+02,3.2124E+00,2.5246E+02,0.000E-01,2.540E-01
4.9057285E+00,3.18468E+01,2.0814E+00,2.4595E+02,3.2008E+00,2.4915E+02,0.000E-01,2.527E-01
4.9302571E+00,3.18402E+01,2.0641E+00,2.4270E+02,3.1892E+00,2.4589E+02,0.000E-01,2.515E-01
4.9549084E+00,3.18337E+01,2.0471E+00,2.3949E+02,3.1777E+00,2.4267E+02,0.000E-01,2.502E-01
4.9796829E+00,3.18271E+01,2.0301E+00,2.3633E+02,3.1661E+00,2.3950E+02,0.000E-01,2.490E-01
5.0045814E+00,3.18205E+01,2.0133E+00,2.3321E+02,3.1545E+00,2.3637E+02,0.000E-01,2.477E-01
5.0296043E+00,3.18139E+01,1.9967E+00,2.3013E+02,3.1429E+00,2.3328E+02,0.000E-01,2.465E-01
5.0547523E+00,3.18073E+01,1.9802E+00,2.2710E+02,3.1313E+00,2.3023E+02,0.000E-01,2.453E-01
5.0800260E+00,3.18007E+01,1.9638E+00,2.2410E+02,3.1198E+00,2.2722E+02,0.000E-01,2.441E-01
5.1054262E+00,3.17941E+01,1.9476E+00,2.2115E+02,3.1082E+00,2.2425E+02,0.000E-01,2.428E-01
5.1309533E+00,3.17875E+01,1.9316E+00,2.1823E+02,3.0966E+00,2.2133E+02,0.000E-01,2.416E-01
5.1566081E+00,3.17809E+01,1.9157E+00,2.1536E+02,3.0850E+00,2.1844E+02,0.000E-01,2.404E-01
5.1823911E+00,3.17743E+01,1.8999E+00,2.1252E+02,3.0734E+00,2.1560E+02,0.000E-01,2.392E-01
5.2083031E+00,3.17677E+01,1.8843E+00,2.0972E+02,3.0619E+00,2.1279E+02,0.000E-01,2.381E-01
5.2343446E+00,3.17612E+01,1.8688E+00,2.0697E+02,3.0503E+00,2.1002E+02,0.000E-01,2.369E-01
5.2605163E+00,3.17546E+01,1.8534E+00,2.0424E+02,3.0387E+00,2.0728E+02,0.000E-01,2.357E-01
5.2868189E+00,3.17480E+01,1.8379E+00,2.0152E+02,3.0272E+00,2.0455E+02,0.000E-01,2.345E-01
5.3132530E+00,3.17414E+01,1.8221E+00,1.9880E+02,3.0156E+00,2.0182E+02,0.000E-01,2.333E-01
5.3398192E+00,3.17348E+01,1.8066E+00,1.9612E+02,3.0041E+00,1.9913E+02,0.000E-01,2.322E-01
5.3665183E+00,3.17281E+01,1.7911E+00,1.9348E+02,2.9925E+00,1.9647E+02,0.000E-01,2.310E-01
5.3933509E+00,3.17214E+01,1.7759E+00,1.9088E+02,2.9810E+00,1.9386E+02,0.000E-01,2.299E-01
5.4203177E+00,3.17146E+01,1.7606E+00,1.8829E+02,2.9694E+00,1.9126E+02,0.000E-01,2.287E-01
5.4474193E+00,3.17078E+01,1.7453E+00,1.8573E+02,2.9579E+00,1.8868E+02,0.000E-01,2.276E-01
5.4746564E+00,3.17010E+01,1.7301E+00,1.8320E+02,2.9464E+00,1.8614E+02,0.000E-01,2.265E-01
5.5020297E+00,3.16941E+01,1.7151E+00,1.8070E+02,2.9348E+00,1.8364E+02,0.000E-01,2.253E-01
5.5295398E+00,3.16871E+01,1.7002E+00,1.7824E+02,2.9233E+00,1.8117E+02,0.000E-01,2.242E-01
5.5571875E+00,3.16801E+01,1.6855E+00,1.7582E+02,2.9118E+00,1.7873E+02,0.000E-01,2.231E-01
5.5849734E+00,3.16731E+01,1.6709E+00,1.7343E+02,2.9003E+00,1.7633E+02,0.000E-01,2.220E-01
5.6128983E+00,3.16660E+01,1.6564E+00,1.7107E+02,2.8888E+00,1.7396E+02,0.000E-01,2.209E-01
5.6409628E+00,3.16588E+01,1.6421E+00,1.6875E+02,2.8773E+00,1.7163E+02,0.000E-01,2.198E-01
5.6691676E+00,3.16517E+01,1.6279E+00,1.6646E+02,2.8658E+00,1.6933E+02,0.000E-01,2.187E-01
5.6975135E+00,3.16445E+01,1.6139E+00,1.6420E+02,2.8543E+00,1.6706E+02,0.000E-01,2.176E-01
5.7260010E+00,3.16372E+01,1.6000E+00,1.6198E+02,2.8429E+00,1.6482E+02,0.000E-01,2.165E-01
5.7546310E+00,3.16300E+01,1.5862E+00,1.5978E+02,2.8314E+00,1.6262E+02,0.000E-01,2.155E-01
5.7834042E+00,3.16227E+01,1.5725E+00,1.5762E+02,2.8200E+00,1.6044E+02,0.000E-01,2.144E-01
5.8123212E+00,3.16153E+01,1.5590E+00,1.5549E+02,2.8085E+00,1.5830E+02,0.000E-01,2.133E-01
5.8413828E+00,3.16080E+01,1.5456E+00,1.5339E+02,2.7971E+00,1.5618E+02,0.000E-01,2.123E-01
5.8705897E+00,3.16006E+01,1.5323E+00,1.5131E+02,2.7857E+00,1.5410E+02,0.000E-01,2.112E-01
5.8999427E+00,3.15932E+01,1.5192E+00,1.4927E+02,2.7743E+00,1.5204E+02,0.000E-01,2.101E-01
5.9294424E+00,3.15857E+01,1.5062E+00,1.4725E+02,2.7629E+00,1.5002E+02,0.000E-01,2.091E-01
5.9590896E+00,3.15783E+01,1.4933E+00,1.4527E+02,2.7515E+00,1.4802E+02,0.000E-01,2.081E-01
5.9888850E+00,3.15708E+01,1.4805E+00,1.4331E+02,2.7401E+00,1.4605E+02,0.000E-01,2.070E-01
6.0188295E+00,3.15633E+01,1.4679E+00,1.4138E+02,2.7287E+00,1.4411E+02,0.000E-01,2.060E-01
6.0489236E+00,3.15557E+01,1.4553E+00,1.3947E+02,2.7174E+00,1.4219E+02,0.000E-01,2.050E-01
6.0791682E+00,3.15482E+01,1.4429E+00,1.3759E+02,2.7061E+00,1.4030E+02,0.000E-01,2.039E-01
6.1095641E+00,3.15406E+01,1.4306E+00,1.3574E+02,2.6947E+00,1.3844E+02,0.000E-01,2.029E-01
6.1401119E+00,3.15330E+01,1.4182E+00,1.3390E+02,2.6834E+00,1.3658E+02,0.000E-01,2.019E-01
6.1708125E+00,3.15254E+01,1.4056E+00,1.3204E+02,2.6721E+00,1.3472E+02,0.000E-01,2.009E-01
6.2016665E+00,3.15177E+01,1.3931E+00,1.3022E+02,2.6608E+00,1.3288E+02,0.000E-01,1.999E-01
6.2326749E+00,3.15100E+01,1.3807E+00,1.2842E+02,2.6495E+00,1.3107E+02,0.000E-01,1.989E-01
6.2638382E+00,3.15022E+01,1.3684E+00,1.2664E+02,2.6383E+00,1.2928E+02,0.000E-01,1.979E-01
6.2951574E+00,3.14943E+01,1.3562E+00,1.2489E+02,2.6270E+00,1.2752E+02,0.000E-01,1.970E-01
6.3266332E+00,3.14863E+01,1.3442E+00,1.2316E+02,2.6158E+00,1.2578E+02,0.000E-01,1.960E-01
6.3582664E+00,3.14784E+01,1.3322E+00,1.2146E+02,2.6046E+00,1.2407E+02,0.000E-01,1.950E-01
6.3900577E+00,3.14703E+01,1.3204E+00,1.1979E+02,2.5934E+00,1.2238E+02,0.000E-01,1.940E-01
6.4220080E+00,3.14622E+01,1.3087E+00,1.1813E+02,2.5822E+00,1.2072E+02,0.000E-01,1.931E-01
6.4541180E+00,3.14540E+01,1.2971E+00,1.1650E+02,2.5710E+00,1.1907E+02,0.000E-01,1.921E-01
6.4863886E+00,3.14458E+01,1.2856E+00,1.1490E+02,2.5598E+00,1.1746E+02,0.000E-01,1.911E-01
6.5188206E+00,3.14375E+01,1.2742E+00,1.1331E+02,2.5487E+00,1.1586E+02,0.000E-01,1.902E-01
6.5514147E+00,3.14292E+01,1.2630E+00,1.1175E+02,2.5376E+00,1.1429E+02,0.000E-01,1.892E-01
6.5841717E+00,3.14208E+01,1.2518E+00,1.1021E+02,2.5265E+00,1.1274E+02,0.000E-01,1.883E-01
6.915365E+00,3.13523E+01,1.1474E+00,9.6180E+01,2.4740E+00,9.8654E+01,0.000E+00,1.793E-01
7.392525E+00,3.12238E+01,1.0201E+00,7.9991E+01,2.3324E+00,8.2323E+01,0.000E+00,1.677E-01
7.902609E+00,3.10798E+01,9.0777E-01,6.6590E+01,2.1947E+00,6.8785E+01,0.000E+00,1.569E-01
8.447890E+00,3.09116E+01,8.0862E-01,5.5488E+01,2.0614E+00,5.7549E+01,0.000E+00,1.468E-01
9.030794E+00,3.07014E+01,7.1829E-01,4.6108E+01,1.9327E+00,4.8041E+01,0.000E+00,1.373E-01
9.653919E+00,3.03972E+01,6.3015E-01,3.7839E+01,1.8090E+00,3.9648E+01,0.000E+00,1.284E-01
2.011215E+01,3.23420E+01,1.4050E+00,4.0497E+01,8.0547E-01,4.1302E+01,3.593E+01,6.165E-02
2.149988E+01,3.23676E+01,1.2513E+00,3.3739E+01,7.4527E-01,3.4484E+01,2.995E+01,5.767E-02
2.298338E+01,3.24172E+01,1.1127E+00,2.8064E+01,6.8955E-01,2.8754E+01,2.492E+01,5.395E-02
2.456923E+01,3.24194E+01,9.8771E-01,2.3305E+01,6.3810E-01,2.3943E+01,2.069E+01,5.046E-02
2.626450E+01,3.24148E+01,8.7684E-01,1.9353E+01,5.9069E-01,1.9944E+01,1.718E+01,4.721E-02
2.807676E+01,3.24060E+01,7.7457E-01,1.5993E+01,5.4710E-01,1.6540E+01,1.420E+01,4.416E-02
3.001405E+01,3.23910E+01,6.8320E-01,1.3195E+01,5.0710E-01,1.3702E+01,1.172E+01,4.131E-02
3.208502E+01,3.23726E+01,6.0227E-01,1.0882E+01,4.7046E-01,1.1352E+01,9.679E+00,3.864E-02
3.429889E+01,3.23523E+01,5.3094E-01,8.9736E+00,4.3695E-01,9.4106E+00,7.991E+00,3.615E-02
3.666551E+01,3.23310E+01,4.6809E-01,7.4007E+00,4.0635E-01,7.8070E+00,6.597E+00,3.381E-02
3.919543E+01,3.23095E+01,4.1271E-01,6.1039E+00,3.7845E-01,6.4824E+00,5.446E+00,3.163E-02
4.189992E+01,3.22884E+01,3.6390E-01,5.0346E+00,3.5305E-01,5.3876E+00,4.496E+00,2.959E-02
4.479101E+01,3.22679E+01,3.2088E-01,4.1529E+00,3.2995E-01,4.4828E+00,3.711E+00,2.768E-02
4.788159E+01,3.22485E+01,2.8296E-01,3.4258E+00,3.0895E-01,3.7348E+00,3.064E+00,2.589E-02
5.118542E+01,3.22299E+01,2.4813E-01,2.8102E+00,2.8989E-01,3.1001E+00,2.513E+00,2.422E-02
5.471721E+01,3.22116E+01,2.1750E-01,2.3043E+00,2.7258E-01,2.5769E+00,2.061E+00,2.266E-02
5.849270E+01,3.21942E+01,1.9066E-01,1.8896E+00,2.5687E-01,2.1465E+00,1.690E+00,2.120E-02
6.252870E+01,3.21777E+01,1.6714E-01,1.5495E+00,2.4262E-01,1.7921E+00,1.385E+00,1.983E-02
6.684318E+01,3.21623E+01,1.4652E-01,1.2707E+00,2.2968E-01,1.5004E+00,1.136E+00,1.855E-02
7.145536E+01,3.21479E+01,1.2846E-01,1.0421E+00,2.1792E-01,1.2600E+00,9.314E-01,1.735E-02
7.638578E+01,3.21347E+01,1.1262E-01,8.5469E-01,2.0722E-01,1.0619E+00,7.637E-01,1.623E-02
8.165640E+01,3.21226E+01,9.8633E-02,7.0022E-01,1.9748E-01,8.9770E-01,6.254E-01,1.518E-02
8.729069E+01,3.21112E+01,8.6170E-02,5.7226E-01,1.8860E-01,7.6086E-01,5.107E-01,1.420E-02
9.331374E+01,3.21007E+01,7.5285E-02,4.6770E-01,1.8047E-01,6.4817E-01,4.171E-01,1.329E-02
9.975239E+01,3.20911E+01,6.5777E-02,3.8226E-01,1.7302E-01,5.5528E-01,3.406E-01,1.243E-02
2.078156E+02,3.20281E+01,1.4933E-02,4.1655E-02,1.1858E-01,1.6023E-01,3.669E-02,5.966E-03
2.221548E+02,3.20251E+01,1.3053E-02,3.4060E-02,1.1507E-01,1.4913E-01,2.996E-02,5.581E-03
2.374835E+02,3.20225E+01,1.1409E-02,2.7850E-02,1.1168E-01,1.3953E-01,2.447E-02,5.221E-03
2.538699E+02,3.20201E+01,9.9731E-03,2.2773E-02,1.0841E-01,1.3118E-01,1.998E-02,4.884E-03
2.713869E+02,3.20179E+01,8.7180E-03,1.8622E-02,1.0523E-01,1.2385E-01,1.632E-02,4.569E-03
2.901126E+02,3.20160E+01,7.6211E-03,1.5228E-02,1.0215E-01,1.1738E-01,1.333E-02,4.274E-03
3.101304E+02,3.20143E+01,6.6625E-03,1.2454E-02,9.9141E-02,1.1160E-01,1.088E-02,3.998E-03
3.315294E+02,3.20128E+01,5.8245E-03,1.0185E-02,9.6207E-02,1.0639E-01,8.887E-03,3.740E-03
3.544049E+02,3.20114E+01,5.0922E-03,8.3292E-03,9.3339E-02,1.0167E-01,7.257E-03,3.498E-03
3.788588E+02,3.20101E+01,4.4520E-03,6.8121E-03,9.0532E-02,9.7344E-02,5.927E-03,3.273E-03
4.050001E+02,3.20090E+01,3.8924E-03,5.5715E-03,8.7782E-02,9.3354E-02,4.840E-03,3.061E-03
4.329451E+02,3.20080E+01,3.4033E-03,4.5569E-03,8.5086E-02,8.9643E-02,3.952E-03,2.864E-03
