Repository: SciNim/xrayAttenuation

* =xrayAttenuation=

This library provides the ability to compute transmission / absorption
behavior of X-rays at different energies for all elements below Z
< 93.

Mass attenuation coefficients μ_m/ρ are used in the Beer-Lambert law
to compute the absorption behavior. For most energies these are first
computed from scattering form factors.

Currently only single elements are supported, but composite mixtures
will be added.

The library basically provides Nim types for all different elements
that are supported via a =Element[Z: static int]= base type.

Example:
#+begin_src nim
import xrayAttenuation
  
let ar = Argon.init() # generate an Argon instance
ar.plotAttenuation() # generate a plot of the attenuation factors against energy

# compute a density at known pressure and temperature (the molar mass is filled automatically

# in `init`)
let ρ_Ar = density(1050.mbar.to(Pascal), 293.K, ar.molarMass)

# use our density and a desired length to generate a plot of the transmission in 3cm Argon
ar.plotTransmission(ρ_Ar, 3.cm.to(m))

# compute an individual absorption length at a desired energy
echo absorptionLength(2.5.keV, numberDensity(ρ_Ar, ar.molarMass),
                      ar.f2.eval(2.5))
#+end_src

** Data

The data used for the calculations are a mix of the dataset by NIST:

https://www.nist.gov/pml/x-ray-mass-attenuation-coefficients

and the Center for X-ray Optics ("Henke"):

https://henke.lbl.gov/optical_constants/

and specifically:

https://henke.lbl.gov/optical_constants/asf.html



** Resources

This section lists a few resources that can be useful for anyone who
wants to understand where the equations used here come from.

*** General
The X-ray data booklet:

https://xdb.lbl.gov/xdb-new.pdf

gives a good overview of all the topics required by this library (and
more of course!)

Note though that the book is short on maths and some the equations 
are hard to implement correctly (grazing angle reflectivity for
example).

And of course the main website of it:

https://xdb.lbl.gov/


In particular this PDF of "Useful formulas" is pretty handy:

https://xdb.lbl.gov/Section5/Sec_5-5.pdf

*** Other libraries for X-ray calculations

The DarpanX library provides similar functionality to this library,
with a focus on reflectivities for single and multi-layer mirrors (but
it's implemented in Python and rather slow):
- https://doi.org/10.1016/j.ascom.2020.100446
- https://github.com/biswajitmb/DarpanX

*** Reflectivity

The paper "Reflection of X-rays from a rough surface at extremely
small grazing angles"

https://doi.org/10.1364/OE.23.024220

was very useful in getting the basic reflectivity code working initially.

The following ~book contains an introduction about reflectivity,
including the derivation of the Fresnel equations (which provide the
basis to compute reflectivity and transmission), as well as

https://www.afc.asso.fr/images/reflecto2018/reflectie.pdf

Very short introduction to the topic from a lab course manual on X-ray
reflectometry at Uni Siegen:

https://www.hep.physik.uni-siegen.de/teaching/masterlab/manuals/XRR-2019-manual.pdf

Wikipedia on Fresnel equations:

https://en.wikipedia.org/wiki/Fresnel_equations

See also the paper about the DarpanX library, in particular the
appendix for an overview of the basic approach to compute
reflectivities.


*** Surface roughness

Mentions the origin of the dampening factor to Rayleigh & acoustic
waves.

https://www.classe.cornell.edu/~dms79/refl/XR-Roughness.html

also mentions Névot–Croce factors as a generalization of that.


Paper: "Influence of surface and interface roughness on X-ray and
extreme ultraviolet reflectance: A comparative numerical study"
- https://doi.org/10.1364/OSAC.422924
- https://opg.optica.org/osac/fulltext.cfm?uri=osac-4-5-1497&id=450674
seems to provide a good introduction.

File: xrayAttenuation/resources/density_common_materials.csv
# Name,Formula,Density[g•cm⁻³]
# from: https://henke.lbl.gov/cgi-bin/density.pl
,AgBr,6.473
,AlAs,3.81
Sapphire,Al2O3,3.97
,AlP,2.42
,B2O3,3.11
,B4C,2.52
,BeO,3.01
,BN,2.25
Polyimide,C22H10N2O5,1.43
Polypropylene,C3H6,0.90
PMMA,C5H8O2,1.19
Polycarbonate,C16H14O3,1.2
Kimfol,C16H14O3,1.2
Mylar,C10H8O4,1.4
Teflon,C2F4,2.2
Parylene-C,C8H7Cl,1.29
Parylene-N,C8H8,1.11
Fluorite,CaF2,3.18
,CdWO4,7.9
,CdS,4.826
,CdTe,5.85
,CoSi2,5.3
,Cr2O3,5.21
,CsI,4.51
,CuI,5.63
,InN,6.88
,In2O3,7.179
,InSb,5.775
,IrO2,11.66
,GaAs,5.316
,GaN,6.10
,GaP,4.13
,HfO2,9.68
,LiF,2.635
,LiH,0.783
,LiOH,1.43
,MgF2,3.18
,MgO,3.58
,Mg2Si,1.94
Mica,KAl3Si3O12H2,2.83
,MnO,5.44
,MnO2,5.03
,MoO2,6.47
,MoO3,4.69
,MoSi2,6.31
Salt,NaCl,2.165
,NbSi2,5.37
,NbN,8.47
,NiO,6.67
,Ni2Si,7.2
,Ru2Si3,6.96
,RuO2,6.97
,SiC,3.217
,Si3N4,3.44
Silica,SiO2,2.2
Quartz,SiO2,2.65
,TaN,16.3
,Ta2O5,8.2
,TiN,5.22
,TiSi2,4.02
,Ta2Si,14.
Rutile,TiO2,4.26
ULE,Si.925Ti.075O2,2.205
,UO2,10.96
,VN,6.13
Vacuum,"",0.0
Water,H2O,1.0
,WC,15.63
Zerodur,Si.56Al.5P.16Li.04Ti.02Zr.02Zn.03O2.46,2.53
,ZnO,5.675
,ZnS,4.079
,ZrN,7.09
Zirconia,ZrO2,5.68
,ZrSi2,4.88
